Repository: xinxinzai98/echem-platform

# Start–stop Studio

独立的电化学稳定性分析程序。默认 Docker 发布只包含数据采集、材料管理、启停/恒流分析、CV–EIS 分析和只读监控，不包含旧平台的仪器控制入口。

旧电化学平台的源码仍保留，但不进入此镜像。其历史说明见 [旧平台文档](docs/legacy-echem-platform.md) 和 [旧安全说明](docs/legacy-echem-security.md)。

## 当前工作流

1. 在服务器本机配置实验电脑的搜索位置，下载稳定文件或上传本地数据。
2. 在材料库保存完整名称、收藏、备注和入图选择。
3. 更新平台分析，选择原始数据或水位补偿。首次建立计算缓存后，未变化材料复用结果；参照模型更新会使相关补偿结果重新计算。
4. 在稳定性分析中按工步选线、高亮、缩放或检查异常。工作站与蓝博的电压标尺分开，未知工步不能混合比较。
5. PDF 按需生成，不是分析的必经步骤。材料库从已完成分析导出图集；高亮导出提供 Excel 完整记录和处理数据，以及 PDF 图。

CV–EIS 不跨测试阶段借用 EIS。模糊配对和未知在线 iR 状态须在管理端确认；未知或已在线补偿时不再次离线补偿。启停分析不进行 RHE 换算。

## 访问方式

| 入口 | 默认位置 | 权限 |
| --- | --- | --- |
| 服务器管理端 | 服务器上的 `http://127.0.0.1:18787/start-stop` | 上传、采集、配置、计算、确认 |
| 局域网查看端 | `http://<服务器局域网IP>:18788/start-stop` | 查看、选线、高亮、导出 |
| 健康检查 | 同入口的 `/healthz` | 仅表示 HTTP 服务存活 |

当前实验室主机为 192.168.110.225。Windows 部署的局域网入口按既有设置无登录，只适用于受信任的实验室网络。不要直接映射到公网。完整边界见 [SECURITY.md](SECURITY.md)。

## 数据与恢复

- 原始字节、文件版本、材料配置、任务、分析来源及派生产物保存在独立 SQLite 仓库中。Windows 使用 Docker 原生 Linux 数据卷，避免把 SQLite 放在 NTFS 共享绑定目录上。
- 网页缓存可以由数据库恢复；不要把缓存当成唯一数据副本。运行状态投影有有效期，过期或缺失时显示“未提供”，不推断为零。
- 计算缓存可丢弃，按源哈希、算法和数值库版本复用；不替代原始数据或封存结果。
- 普通下载、绘图和代码更新不强制全量备份。数据库结构迁移或修复前必须完成校验备份；定期备份按现有低频策略运行。
- 历史产物清理必须先做只读保留计划。当前结果、指定回退版本和原始来源受保护；逻辑字节数不等于可直接回收空间，禁止绕过不可变引用删除。

```sh
python scripts/plan_start_stop_retention.py --database /path/to/start-stop.sqlite3
```

## 开发与验收

Python 环境安装 `requirements.docker.txt` 后运行：

```sh
python -m unittest discover -s tests -b
```

正式验收还需 Node.js 执行真实 JavaScript 行为测试，并完成浏览器的上传、配置、计算、只读读取、选线及导出流程。跳过的测试不能记为通过。

整改状态和仍待验证的项目记录在 [审计执行记录](docs/platform-audit-execution.md)。隔离浏览器样例、截图和生成的导出文件仅用于测试，不是实验数据。

## 模块边界

`start_stop_service.py` 负责固定 HTTP 路由和权限边界。`echem_platform/start_stop.py` 组合材料、查询、任务运行、发布、导出等独立模块。科学计算脚本位于 `docker/start_stop_analysis/`；原始记录统计和显示抽样分离。

监控仅反映软件、串口枚举和文件写入证据。六个活动任务槽位未绑定具体 COM 口时，不代表六台物理仪器的可靠身份映射；它不能代替现场巡视、仪器保护或急停。

## 开源与历史版本

代码采用 [MIT License](LICENSE)。贡献与数据要求见 [CONTRIBUTING.md](CONTRIBUTING.md) 和 [DATA_POLICY.md](DATA_POLICY.md)。

[English: legacy Echem Platform 0.1.4](README.en.md) 描述旧版工作台；当前独立程序以本页和 [发布与回退](docs/start-stop-release.md) 为准。历史验证记录见 [0.1.4 验证](docs/releases/v0.1.4-validation.md)。

File: docs/START_STOP_CV_EIS_DASHBOARD_CONTRACT.md
# CV–EIS 分析页面契约

## 分析问题

哪些数据库材料同时具有可配对的正式 CV 与 EIS 测试；使用同材料、同阶段 EIS 的高频串联电阻后，其 CV 回扫曲线和目标电流密度过电位如何变化？

## 默认计算口径

- 原始数据始终保留且可与补偿结果对照。
- CV 主结果使用最后一次阴极转折后的回扫分支。
- CorrTest 电流密度与阻抗面积归一化单位分别使用 `A/cm²`、`Ω·cm²`。
- CHI 原始单位为 `A`、`Ω`；缺少几何面积时只显示电流曲线与 iR 校正，不报告电流密度过电位。
- 高频 `Rs` 使用 EIS 从最高频向低频搜索到的第一个 `Z''=0` 交点线性插值；不使用低频实部替代。
- 90% 离线补偿：`E_corr = E_meas - 0.90 × j × Rs`；绝对电流数据使用 `E_corr = E_meas - 0.90 × I × Rs`。
- 在 Hg/HgO、1 M KOH、25 °C 的既定实验口径下，`E_RHE = E_Hg/HgO + 0.9268 V`，HER 过电位为 `η = -1000 × E_RHE`。
- 目标电流密度默认提供 `10/50/100/200/300/500 mA/cm²`，仅在回扫实际覆盖目标时显示。

## 数据质量门槛

- CV 与 EIS 必须来自同一数据库材料目录；多文件时结合阶段名与时间邻近度配对。
- 默认排除二进制文件、诊断目录、`rejected_data`、明显 Cdl 扫速序列和复制件。
- 数据表头、数值列、单位、扫描转折、EIS 高频交点或仪器补偿状态任一无法确认时，不输出正式补偿过电位，并展示原因。
- CorrTest 压缩头中的 `IsIR=True` 视为仪器已补偿，禁止再次离线补偿。
- 页面不得把文件名中的电流、低频 EIS 点或其他材料的 `Rs` 当作计算依据。

## 图表契约

- 分析问题：所选材料的回扫 CV 在原始与 90% iR 补偿后如何变化？
- 图表家族：有序轴趋势图；具体形式为双线 CV 曲线。
- 横轴：`E vs RHE (V)`；纵轴：阴极电流密度 `j (mA/cm²)`，CHI 缺面积时改为 `I (mA)`。
- 原始曲线使用深灰虚线；iR 补偿曲线使用高对比蓝色实线，并使用线型而非仅颜色区分。
- 图题保持中性，副标题明确回扫、90% iR、`Rs`、参比换算和数据来源。
- 交互：单材料选择、目标电流密度切换、原始/补偿显示开关、框选缩放、复位和数据点提示。
- 数据量：单条正式 CV 通常数百至数千点；网页下采样上限 2,400 点并保留端点和目标电流交点。
- 空数据回退：无安全配对时显示质量原因表，不绘制误导曲线。

## 页面布局

1. 顶部指标：可识别 CV、可识别 EIS、同目录配对、可正式计算过电位、待人工补充。
2. 左侧材料列表：搜索、收藏优先、来源机、质量状态和 `Rs`。
3. 主图：原始与 iR 补偿后的 CV 回扫。
4. 过电位卡片：目标电流密度下 raw / 90%-iR 数值。
5. 证据与质量：CV/EIS 文件名、SHA-256、配对规则、单位、面积、`Rs` 提取方法与警告。

## 最终 QA

- 与至少一组已验证 CorrTest 金标数据复算 `Rs` 和过电位。
- 覆盖 CorrTest、CHI、缺 EIS、缺面积、无高频交点、仪器已补偿、多候选文件和恶意路径输入。
- 检查三个常用桌面宽度下的标签、图例、缩放、空状态和打印布局。
- API 只返回数据库逻辑路径与哈希，不返回 Windows 绝对路径或原始二进制内容。

File: docs/START_STOP_CV_EIS_DATA_AUDIT_20260820.md
# Start–stop Studio CV–EIS 数据审计（2026-08-20）

## 数据集与粒度

- 数据源：Windows 主机 `192.168.110.225` 的独立 Start–stop SQLite 原始文件数据库，只读检查。
- 当前原始文件：1,271 个。
- 初步文件名识别：CV 178 个、EIS 120 个；同目录同时出现 CV/EIS 的目录 97 个，CV-only 目录 12 个，EIS-only 目录 4 个。
- 页面分析粒度：一个数据库材料目录中的一个正式 CV 测试阶段，以及与其配对的一份 EIS。

## 正式筛选与结果

正式筛选排除了 `.bin`、复制件、`cv1–cv5` 扫速序列、Cdl/诊断文件、`rejected_data` 和错误接线目录。

| 检查项 | 数量 |
|---|---:|
| 可识别正式 CV 文本 | 118 |
| 可识别 EIS 文本 | 104 |
| CV 分析候选 | 118 |
| 同材料、同阶段可配对 | 106 |
| 可直接报告默认目标电流密度过电位 | 88 |
| 有面积归一化曲线但未覆盖 10–500 mA/cm² 默认目标 | 13 |
| CHI 绝对电流、缺少几何面积 | 5 |
| 缺少可配对 EIS | 12 |

## 格式覆盖

- CorrTest：`CSStudioFile,ID_CV`，`E(V)`、`i(A/cm²)`；EIS 为 `Z'(Ohm.cm²)`、`Z''(Ohm.cm²)`。压缩头可读出面积和仪器 iR 开关。
- CHI760E：`Cyclic Voltammetry`，`Potential/V, Current/A`；EIS 为 `Freq/Hz, Z'/ohm, Z"/ohm`。当前文本没有可确认的几何面积。
- 北京数据列：主要为 CorrTest 文本，与上述面积归一化解析路径一致。

## 高价值质量检查

1. CV 与 EIS 仅在同一数据库材料目录内配对。
2. 多文件目录优先匹配去掉 `CV/EIS` 后相同的文件名前缀，例如 `16.1#-Fe30-CV` 只配 `16.1#-Fe30-EIS`。
3. `her-cv/her-eis`、`s2cv/s3eis`、`cvpre/eis` 和 `post cv/post ... eis` 使用明确阶段规则。
4. 高频 `Rs` 从最高频向低频搜索首个 `Z''=0` 交点；100 Hz 以下交点不作为串联电阻。
5. CorrTest 头若显示 `IsIR=True`，禁止再次离线 iR 补偿。
6. CHI 缺少面积时仅画 `mA` 曲线，不输出 `mA/cm²` 过电位。
7. API 只公开数据库逻辑路径和 SHA-256，不公开 Windows 原始绝对路径或原始文件内容。

## 金标复算

使用本地已验证的 `NiMo-pulse-50ma-90m` CorrTest CV/EIS 复算：

- `Rs = 1.337354 Ω·cm²`
- η10 raw / 90%-iR：`43.6 / 31.6 mV`
- η50 raw / 90%-iR：`134.6 / 74.5 mV`
- η100 raw / 90%-iR：`230.4 / 110.0 mV`
- η200 raw / 90%-iR：`397.3 / 156.5 mV`
- η500 raw / 90%-iR：`846.0 / 244.2 mV`

数值与此前经 SHA-256 校验的分析结果一致。

## 使用边界

- 当前默认参比口径为 Hg/HgO、1 M KOH、25 °C，`E_RHE = E_Hg/HgO + 0.9268 V`。
- 这是一项明确显示在新页面上的计算假设；若某批数据使用不同参比、电解液或温度，需要另行配置，不能直接比较。
- 页面不会根据文件夹名中的电流值、低频 EIS 实部或其他材料的 `Rs` 补齐缺失信息。
